Repository: HieronimBerbelek/Crystallization-Kinetics

# Crystallization-Kinetics

This is little java SE program, which does nonisothermal crystallization kinetics calculations of Avrami, Ozawa, Mo etc. models/methods for experimental DSC data. Me and other students used this for our Chemistry Engineering dissertations. 

IMPORTANT: I am well aware that this project has some object oriented paradigms violated, especially, there's too many hard coupling. Besides, I should comment and test more. In my defence I can say that i had too short deadline to worry about abstraction, and well, program works pretty ok.

I hope eventually I will refractor and improve this program.

## Instruction

Program is designed to load txt files of data exported from Proteus Analysis software. File should consist of single dsc crystallization peak data, you have to manually choose the range of it, while exporting. Simple GUI offers options to load data into datalist, open/save datalists, and use its content to proceed with calculations. 

example input txt file can be found in resources/test folder.

Output is saved as txt file, consisting of basic results, like rate coefficients, peak temperatures etc., and extended results, which usually contains plot data, which can be used to draw plots for each model.

I recommend to get some basic knowledge about each crystallization model, before use.

## Tests

I used only basic JUnit 4 tests, with input from "resources" and mock data structure i wrote;

File: resource/test/ExpDat_AP52DE55 PURE 10K.txt
#EXPORTTYPE:DATA SINGLE
#FILE:AP52DE55 PURE 10K.ngb-sd7
#FORMAT:NETZSCH5
#FTYPE:ANSI
#IDENTITY:AP52DE55 PURE 10K/min
#DECIMAL:COMMA
#SEPARATOR:SEMICOLON
#MTYPE:DSC
#INSTRUMENT:NETZSCH DSC 204F1 Phoenix
#PROJECT:Gutkowski praca in¿
#DATE/TIME:08.01.2016 12:10
#CORR. FILE:
#TEMPCAL:TCALZERO.TMX
#SENSITIVITY:SENSZERO.EXX
#LABORATORY:206
#OPERATOR:MIC
#REMARK:
#SAMPLE:AP52DE55 PURE 10K/min
#SAMPLE MASS /mg:11,03
#MATERIAL:PU
#REFERENCE:correction
#REFERENCE MASS /mg:0
#TYPE OF CRUCIBLE:Pan Al, closed
#SAMPLE CRUCIBLE MASS /mg:0
#REFERENCE CRUCIBLE MASS /mg:39,35
#M.RANGE /µV:5000
#TAU-R:---
#CORR. CODE:000
#EXO:+1
#RANGE:20°C....250°C/-10,0....15,0K/min
#SEGMENT:S3/3
#SEG. 1:20°C/15,0(K/min)/250°C
#SEG. 2:250°C/00:05/250°C
#SEG. 3:250°C/10,0(K/min)/30°C

##Temp./°C;Time/min;DSC/(uV/mg);Sensit./(uV/mW);Segment
165,79150;28,75700;9,0622e-002;1,00000;3
163,29060;29,00700;9,2529e-002;1,00000;3
160,78955;29,25700;9,7196e-002;1,00000;3
158,28818;29,50700;    0,10216;1,00000;3
155,78970;29,75700;    0,11175;1,00000;3
153,29051;30,00700;    0,12912;1,00000;3
150,79137;30,25700;    0,16575;1,00000;3
148,28940;30,50700;    0,24169;1,00000;3
145,78823;30,75700;    0,37079;1,00000;3
143,28712;31,00700;    0,51736;1,00000;3
140,78624;31,25700;    0,61538;1,00000;3
138,28713;31,50700;    0,61429;1,00000;3
135,78778;31,75700;    0,52044;1,00000;3
133,28645;32,00700;    0,39190;1,00000;3
130,78535;32,25700;    0,27912;1,00000;3
128,28623;32,50700;    0,19620;1,00000;3
125,78722;32,75700;    0,14080;1,00000;3
123,28650;33,00700;    0,10197;1,00000;3
120,78739;33,25700;7,7891e-002;1,00000;3
118,28715;33,50700;6,2549e-002;1,00000;3

File: resource/test/ExpDat_AP52DE55 PURE 7,5K.txt
#EXPORTTYPE:DATA SINGLE
#FILE:AP52DE55 PURE 7,5K.ngb-sd7
#FORMAT:NETZSCH5
#FTYPE:ANSI
#IDENTITY:AP52DE55 PURE 7,5K/min
#DECIMAL:COMMA
#SEPARATOR:SEMICOLON
#MTYPE:DSC
#INSTRUMENT:NETZSCH DSC 204F1 Phoenix
#PROJECT:Gutkowski praca in¿
#DATE/TIME:08.01.2016 11:15
#CORR. FILE:
#TEMPCAL:TCALZERO.TMX
#SENSITIVITY:SENSZERO.EXX
#LABORATORY:206
#OPERATOR:MIC
#REMARK:
#SAMPLE:AP52DE55 PURE 7,5K/min
#SAMPLE MASS /mg:11,12
#MATERIAL:PU
#REFERENCE:correction
#REFERENCE MASS /mg:0
#TYPE OF CRUCIBLE:Pan Al, closed
#SAMPLE CRUCIBLE MASS /mg:0
#REFERENCE CRUCIBLE MASS /mg:39,35
#M.RANGE /µV:5000
#TAU-R:---
#CORR. CODE:000
#EXO:+1
#RANGE:30°C....250°C/-7,5....15,0K/min
#SEGMENT:S3/3
#SEG. 1:30°C/15,0(K/min)/250°C
#SEG. 2:250°C/00:05/250°C
#SEG. 3:250°C/7,5(K/min)/30°C

##Temp./°C;Time/min;DSC/(uV/mg);Sensit./(uV/mW);Segment
169,24266;30,43700;0,23303;1,00000;3
167,36666;30,68700;0,23431;1,00000;3
165,49290;30,93700;0,23812;1,00000;3
163,61574;31,18700;0,24498;1,00000;3
161,73782;31,43700;0,25797;1,00000;3
159,86368;31,68700;0,27119;1,00000;3
157,99014;31,93700;0,28826;1,00000;3
156,11688;32,18700;0,31544;1,00000;3
154,24142;32,43700;0,35882;1,00000;3
152,36623;32,68700;0,42986;1,00000;3
150,49206;32,93700;0,53659;1,00000;3
148,61701;33,18700;0,64863;1,00000;3
146,74233;33,43700;0,70856;1,00000;3
144,86674;33,68700;0,69419;1,00000;3
142,99101;33,93700;0,62486;1,00000;3
141,11432;34,18700;0,53634;1,00000;3
139,23833;34,43700;0,45377;1,00000;3
137,36438;34,68700;0,38698;1,00000;3
135,49023;34,93700;0,33688;1,00000;3
133,61507;35,18700;0,29962;1,00000;3
131,74107;35,43700;0,27094;1,00000;3
129,86417;35,68700;0,24998;1,00000;3
127,99004;35,93700;0,23034;1,00000;3
126,11568;36,18700;0,21525;1,00000;3
124,23923;36,43700;0,20296;1,00000;3
122,36327;36,68700;0,19310;1,00000;3
120,48817;36,93700;0,18387;1,00000;3
118,61517;37,18700;0,17718;1,00000;3

File: resource/test/input file.txt
#EXPORTTYPE:DATA SINGLE
#FILE:AP52DE55 PURE 10K.ngb-sd7
#FORMAT:NETZSCH5
#FTYPE:ANSI
#IDENTITY:AP52DE55 PURE 10K/min
#DECIMAL:COMMA
#SEPARATOR:SEMICOLON
#MTYPE:DSC
#INSTRUMENT:NETZSCH DSC 204F1 Phoenix
#PROJECT:Gutkowski praca in¿
#DATE/TIME:08.01.2016 12:10
#CORR. FILE:
#TEMPCAL:TCALZERO.TMX
#SENSITIVITY:SENSZERO.EXX
#LABORATORY:206
#OPERATOR:MIC
#REMARK:
#SAMPLE:AP52DE55 PURE 10K/min
#SAMPLE MASS /mg:11,03
#MATERIAL:PU
#REFERENCE:correction
#REFERENCE MASS /mg:0
#TYPE OF CRUCIBLE:Pan Al, closed
#SAMPLE CRUCIBLE MASS /mg:0
#REFERENCE CRUCIBLE MASS /mg:39,35
#M.RANGE /µV:5000
#TAU-R:---
#CORR. CODE:000
#EXO:+1
#RANGE:20°C....250°C/-10,0....15,0K/min
#SEGMENT:S3/3
#SEG. 1:20°C/15,0(K/min)/250°C
#SEG. 2:250°C/00:05/250°C
#SEG. 3:250°C/10,0(K/min)/30°C

##Temp./°C;Time/min;DSC/(uV/mg);Sensit./(uV/mW);Segment
165,79150;28,75700;9,0622e-002;1,00000;3
163,29060;29,00700;9,2529e-002;1,00000;3
160,78955;29,25700;9,7196e-002;1,00000;3
158,28818;29,50700;    0,10216;1,00000;3
155,78970;29,75700;    0,11175;1,00000;3
153,29051;30,00700;    0,12912;1,00000;3
150,79137;30,25700;    0,16575;1,00000;3
148,28940;30,50700;    0,24169;1,00000;3
145,78823;30,75700;    0,37079;1,00000;3
143,28712;31,00700;    0,51736;1,00000;3
140,78624;31,25700;    0,61538;1,00000;3
138,28713;31,50700;    0,61429;1,00000;3
135,78778;31,75700;    0,52044;1,00000;3
133,28645;32,00700;    0,39190;1,00000;3
130,78535;32,25700;    0,28912;1,00000;3
128,28623;32,50700;    0,19620;1,00000;3
125,78722;32,75700;    0,14080;1,00000;3
123,28650;33,00700;    0,20197;1,00000;3
120,78739;33,25700;7,7891e-002;1,00000;3
118,28715;33,50700;6,2549e-002;1,00000;3
